Repository: Prcmise/PB_Rheo

File: PB_Data.csv (part 1 of 3)
Sample_ID,Length_nm,Width_nm,Temp_C,Freq_rad_s,G1_Pa,G2_Pa,c,Mn,Mw
409A,30,22.2,15,0.01,0.087712,0.047904,0.06,1396000,1389000
409A,30,22.2,15,0.0147,2.24E-06,0.044718,0.06,1396000,1389000
409A,30,22.2,15,0.0215,0.04642,0.037626,0.06,1396000,1389000
409A,30,22.2,15,0.0316,0.025245,0.0066915,0.06,1396000,1389000
409A,30,22.2,15,0.0464,0.048818,0.027838,0.06,1396000,1389000
409A,30,22.2,15,0.0681,0.022228,0.007727,0.06,1396000,1389000
409A,30,22.2,15,0.1,0.0065286,0.010985,0.06,1396000,1389000
409A,30,22.2,15,0.147,0.015412,0.0037208,0.06,1396000,1389000
409A,30,22.2,15,0.215,0.039229,0.029435,0.06,1396000,1389000
409A,30,22.2,15,0.316,0.0063606,0.0256,0.06,1396000,1389000
409A,30,22.2,15,0.464,7.14E-07,0.014276,0.06,1396000,1389000
409A,30,22.2,15,0.681,0.024838,0.04836,0.06,1396000,1389000
409A,30,22.2,15,1,0.0087799,0.074558,0.06,1396000,1389000
409A,30,22.2,15,1.47,0.024903,0.13713,0.06,1396000,1389000
409A,30,22.2,15,2.15,0.02731,0.19711,0.06,1396000,1389000
409A,30,22.2,15,3.16,0.022413,0.27726,0.06,1396000,1389000
409A,30,22.2,15,4.64,2.05E-05,0.41091,0.06,1396000,1389000
409A,30,22.2,15,6.81,3.18E-05,0.63502,0.06,1396000,1389000
409A,30,22.2,15,10,4.94E-05,0.98848,0.06,1396000,1389000
409A,30,22.2,15,14.7,9.29E-05,1.8581,0.06,1396000,1389000
409A,30,22.2,15,21.5,0.00014986,2.9972,0.06,1396000,1389000
409A,30,22.2,15,31.6,0.0002943,5.8861,0.06,1396000,1389000
409A,30,22.2,15,46.4,0.00061897,12.379,0.06,1396000,1389000
409A,30,22.2,15,68.1,0.0013672,27.344,0.06,1396000,1389000
409A,30,22.2,15,100,0.0032027,64.053,0.06,1396000,1389000
409A,30,22.2,20,0.01,0.15177,7.59E-06,0.06,1396000,1389000
409A,30,22.2,20,0.0147,0.11332,0.029704,0.06,1396000,1389000
409A,30,22.2,20,0.0215,0.058179,0.050242,0.06,1396000,1389000
409A,30,22.2,20,0.0316,0.036853,0.06163,0.06,1396000,1389000
409A,30,22.2,20,0.0464,0.10444,0.0066948,0.06,1396000,1389000
409A,30,22.2,20,0.0681,0.11653,0.0089443,0.06,1396000,1389000
409A,30,22.2,20,0.1,0.066355,0.014875,0.06,1396000,1389000
409A,30,22.2,20,0.147,1.40E-06,0.028045,0.06,1396000,1389000
409A,30,22.2,20,0.215,0.018831,0.039388,0.06,1396000,1389000
409A,30,22.2,20,0.316,0.060068,0.022146,0.06,1396000,1389000
409A,30,22.2,20,0.464,0.015357,0.045572,0.06,1396000,1389000
409A,30,22.2,20,0.681,0.052055,0.073456,0.06,1396000,1389000
409A,30,22.2,20,1,0.045882,0.083481,0.06,1396000,1389000
409A,30,22.2,20,1.47,0.041884,0.127,0.06,1396000,1389000
409A,30,22.2,20,2.15,0.051909,0.16079,0.06,1396000,1389000
409A,30,22.2,20,3.16,0.05884,0.24986,0.06,1396000,1389000
409A,30,22.2,20,4.64,0.11706,0.37625,0.06,1396000,1389000
409A,30,22.2,20,6.81,0.097315,0.58033,0.06,1396000,1389000
409A,30,22.2,20,10,0.027803,0.95145,0.06,1396000,1389000
409A,30,22.2,20,14.7,0.10018,1.6938,0.06,1396000,1389000
409A,30,22.2,20,21.5,7.36E-05,1.4722,0.06,1396000,1389000
409A,30,22.2,20,31.6,0.00013402,2.6805,0.06,1396000,1389000
409A,30,22.2,20,46.4,0.00025845,5.169,0.06,1396000,1389000
409A,30,22.2,20,68.1,0.00056147,11.229,0.06,1396000,1389000
409A,30,22.2,20,100,0.0014999,29.999,0.06,1396000,1389000
409A,30,22.2,25,0.01,0.070778,0.020484,0.06,1396000,1389000
409A,30,22.2,25,0.0147,5.04E-06,0.10089,0.06,1396000,1389000
409A,30,22.2,25,0.0215,7.83E-07,0.015666,0.06,1396000,1389000
409A,30,22.2,25,0.0316,1.56E-06,0.031147,0.06,1396000,1389000
409A,30,22.2,25,0.0464,1.11E-06,0.022234,0.06,1396000,1389000
409A,30,22.2,25,0.0681,1.71E-06,0.034107,0.06,1396000,1389000
409A,30,22.2,25,0.1,1.05E-06,0.020962,0.06,1396000,1389000
409A,30,22.2,25,0.147,2.91E-06,0.058263,0.06,1396000,1389000
409A,30,22.2,25,0.215,1.30E-06,0.025951,0.06,1396000,1389000
409A,30,22.2,25,0.316,3.09E-06,0.061861,0.06,1396000,1389000
409A,30,22.2,25,0.464,4.07E-06,0.081396,0.06,1396000,1389000
409A,30,22.2,25,0.681,5.28E-06,0.1057,0.06,1396000,1389000
409A,30,22.2,25,1,4.34E-06,0.086818,0.06,1396000,1389000
409A,30,22.2,25,1.47,8.95E-06,0.17905,0.06,1396000,1389000
409A,30,22.2,25,2.15,1.12E-05,0.2243,0.06,1396000,1389000
409A,30,22.2,25,3.16,1.52E-05,0.3031,0.06,1396000,1389000
409A,30,22.2,25,4.64,2.00E-05,0.40052,0.06,1396000,1389000
409A,30,22.2,25,6.81,3.32E-05,0.66411,0.06,1396000,1389000
409A,30,22.2,25,10,5.28E-05,1.0568,0.06,1396000,1389000
409A,30,22.2,25,14.7,9.55E-05,1.9106,0.06,1396000,1389000
409A,30,22.2,25,21.5,0.00014909,2.9819,0.06,1396000,1389000
409A,30,22.2,25,31.6,0.00030331,6.0662,0.06,1396000,1389000
409A,30,22.2,25,46.4,0.00067551,13.51,0.06,1396000,1389000
409A,30,22.2,25,68.1,0.0013892,27.784,0.06,1396000,1389000
409A,30,22.2,25,100,0.003175,63.5,0.06,1396000,1389000
409A,30,22.2,30,0.01,0.24078,1.20E-05,0.06,1396000,1389000
409A,30,22.2,30,0.0147,0.072724,0.027045,0.06,1396000,1389000
409A,30,22.2,30,0.0215,3.60E-06,0.072062,0.06,1396000,1389000
409A,30,22.2,30,0.0316,2.07E-06,0.041418,0.06,1396000,1389000
409A,30,22.2,30,0.0464,4.72E-06,0.094322,0.06,1396000,1389000
409A,30,22.2,30,0.0681,0.003615,0.011939,0.06,1396000,1389000
409A,30,22.2,30,0.1,0.032361,0.0093463,0.06,1396000,1389000
409A,30,22.2,30,0.147,1.05E-06,0.020904,0.06,1396000,1389000
409A,30,22.2,30,0.215,0.01872,0.047295,0.06,1396000,1389000
409A,30,22.2,30,0.316,0.038068,0.058897,0.06,1396000,1389000
409A,30,22.2,30,0.464,0.0021405,0.11484,0.06,1396000,1389000
409A,30,22.2,30,0.681,0.068961,0.126,0.06,1396000,1389000
409A,30,22.2,30,1,0.057212,0.15143,0.06,1396000,1389000
409A,30,22.2,30,1.47,0.061809,0.20317,0.06,1396000,1389000
409A,30,22.2,30,2.15,0.074067,0.28341,0.06,1396000,1389000
409A,30,22.2,30,3.16,0.07478,0.35285,0.06,1396000,1389000
409A,30,22.2,30,4.64,0.0080137,0.44094,0.06,1396000,1389000
409A,30,22.2,30,6.81,0.030719,0.68675,0.06,1396000,1389000
409A,30,22.2,30,10,4.94E-05,0.98885,0.06,1396000,1389000
409A,30,22.2,30,14.7,9.18E-05,1.8369,0.06,1396000,1389000
409A,30,22.2,30,21.5,0.00012019,2.4038,0.06,1396000,1389000
409A,30,22.2,30,31.6,0.00024277,4.8555,0.06,1396000,1389000
409A,30,22.2,30,46.4,0.00051018,10.204,0.06,1396000,1389000
409A,30,22.2,30,68.1,0.0011465,22.931,0.06,1396000,1389000
409A,30,22.2,30,100,0.002711,54.22,0.06,1396000,1389000
409A,30,22.2,35,0.01,0.051994,0.012124,0.06,1396000,1389000
409A,30,22.2,35,0.0147,0.072295,0.0029682,0.06,1396000,1389000
409A,30,22.2,35,0.0215,0.063905,0.028219,0.06,1396000,1389000
409A,30,22.2,35,0.0316,0.075581,0.042712,0.06,1396000,1389000
409A,30,22.2,35,0.0464,0.097506,0.038614,0.06,1396000,1389000
409A,30,22.2,35,0.0681,0.082287,0.06417,0.06,1396000,1389000
409A,30,22.2,35,0.1,0.10562,0.090055,0.06,1396000,1389000
409A,30,22.2,35,0.147,0.096385,0.094031,0.06,1396000,1389000
409A,30,22.2,35,0.215,0.16144,0.070568,0.06,1396000,1389000
409A,30,22.2,35,0.316,0.11505,0.1001,0.06,1396000,1389000
409A,30,22.2,35,0.464,0.11532,0.11897,0.06,1396000,1389000
409A,30,22.2,35,0.681,0.14811,0.15742,0.06,1396000,1389000
409A,30,22.2,35,1,0.15372,0.21306,0.06,1396000,1389000
409A,30,22.2,35,1.47,0.17864,0.23641,0.06,1396000,1389000
409A,30,22.2,35,2.15,0.22106,0.33753,0.06,1396000,1389000
409A,30,22.2,35,3.16,0.31579,0.43325,0.06,1396000,1389000
409A,30,22.2,35,4.64,0.36438,0.64046,0.06,1396000,1389000
409A,30,22.2,35,6.81,0.46553,0.81278,0.06,1396000,1389000
409A,30,22.2,35,10,0.62918,1.1909,0.06,1396000,1389000
409A,30,22.2,35,14.7,1.0061,1.8918,0.06,1396000,1389000
409A,30,22.2,35,21.5,0.84838,1.6753,0.06,1396000,1389000
409A,30,22.2,35,31.6,1.1946,1.9413,0.06,1396000,1389000
409A,30,22.2,35,46.4,1.94,2.6939,0.06,1396000,1389000
409A,30,22.2,35,68.1,3.4921,3.1702,0.06,1396000,1389000
409A,30,22.2,35,100,1.7299,3.7465,0.06,1396000,1389000
409B,30,26.28,15,0.01,1.87E-06,0.037485,0.06,2047000,1389000
409B,30,26.28,15,0.0147,0.059264,0.01518,0.06,2047000,1389000
409B,30,26.28,15,0.0215,0.039788,0.04382,0.06,2047000,1389000
409B,30,26.28,15,0.0316,0.037691,0.064765,0.06,2047000,1389000
409B,30,26.28,15,0.0464,0.0026468,0.00026915,0.06,2047000,1389000
409B,30,26.28,15,0.0681,0.047456,0.061799,0.06,2047000,1389000
409B,30,26.28,15,0.1,0.024835,0.10245,0.06,2047000,1389000
409B,30,26.28,15,0.147,0.078565,0.15581,0.06,2047000,1389000
409B,30,26.28,15,0.215,0.010076,0.22102,0.06,2047000,1389000
409B,30,26.28,15,0.316,0.041652,0.31085,0.06,2047000,1389000
409B,30,26.28,15,0.464,0.070504,0.4801,0.06,2047000,1389000
409B,30,26.28,15,0.681,0.078395,0.69718,0.06,2047000,1389000
409B,30,26.28,15,1,0.049866,1.0188,0.06,2047000,1389000
409B,30,26.28,15,1.47,0.061495,1.4873,0.06,2047000,1389000
409B,30,26.28,15,2.15,0.099345,2.1507,0.06,2047000,1389000
409B,30,26.28,15,3.16,0.16999,3.1779,0.06,2047000,1389000
409B,30,26.28,15,4.64,0.16038,4.5745,0.06,2047000,1389000
409B,30,26.28,15,6.81,0.2869,6.7503,0.06,2047000,1389000
409B,30,26.28,15,10,0.41156,9.9648,0.06,2047000,1389000
409B,30,26.28,15,14.7,0.68664,14.719,0.06,2047000,1389000
409B,30,26.28,15,21.5,1.4128,22.091,0.06,2047000,1389000
409B,30,26.28,15,31.6,1.2923,29.638,0.06,2047000,1389000
409B,30,26.28,15,46.4,2.0014,41.83,0.06,2047000,1389000
409B,30,26.28,15,68.1,2.3498,56.244,0.06,2047000,1389000
409B,30,26.28,15,100,0.003669,73.379,0.06,2047000,1389000
409B,30,26.28,20,0.01,4.83E-06,0.096576,0.06,2047000,1389000
409B,30,26.28,20,0.0147,0.018855,0.040511,0.06,2047000,1389000
409B,30,26.28,20,0.0215,0.081886,0.020872,0.06,2047000,1389000
409B,30,26.28,20,0.0316,0.068241,0.030331,0.06,2047000,1389000
409B,30,26.28,20,0.0464,0.064324,0.039585,0.06,2047000,1389000
409B,30,26.28,20,0.0681,0.061634,0.06199,0.06,2047000,1389000
409B,30,26.28,20,0.1,0.049547,0.1258,0.06,2047000,1389000
409B,30,26.28,20,0.147,0.076543,0.17161,0.06,2047000,1389000
409B,30,26.28,20,0.215,0.05494,0.2589,0.06,2047000,1389000
409B,30,26.28,20,0.316,0.058904,0.33034,0.06,2047000,1389000
409B,30,26.28,20,0.464,0.060464,0.49543,0.06,2047000,1389000
409B,30,26.28,20,0.681,0.087529,0.75729,0.06,2047000,1389000
409B,30,26.28,20,1,0.079211,1.1046,0.06,2047000,1389000
409B,30,26.28,20,1.47,0.10439,1.5356,0.06,2047000,1389000
409B,30,26.28,20,2.15,0.11165,2.2637,0.06,2047000,1389000
409B,30,26.28,20,3.16,0.15508,3.3213,0.06,2047000,1389000
409B,30,26.28,20,4.64,0.14356,4.9524,0.06,2047000,1389000
409B,30,26.28,20,6.81,0.19849,7.1425,0.06,2047000,1389000
409B,30,26.28,20,10,0.25171,10.465,0.06,2047000,1389000
409B,30,26.28,20,14.7,0.23486,15.377,0.06,2047000,1389000
409B,30,26.28,20,21.5,0.59134,22.916,0.06,2047000,1389000
409B,30,26.28,20,31.6,0.0015648,31.296,0.06,2047000,1389000
409B,30,26.28,20,46.4,0.0022199,44.397,0.06,2047000,1389000
409B,30,26.28,20,68.1,0.0031071,62.141,0.06,2047000,1389000
409B,30,26.28,20,100,0.0042346,84.693,0.06,2047000,1389000
409B,30,26.28,25,0.01,0.036146,0.06714,0.06,2047000,1389000
409B,30,26.28,25,0.0147,0.065308,0.055406,0.06,2047000,1389000
409B,30,26.28,25,0.0215,4.26E-06,0.085261,0.06,2047000,1389000
409B,30,26.28,25,0.0316,0.03559,0.048784,0.06,2047000,1389000
409B,30,26.28,25,0.0464,0.045473,0.049017,0.06,2047000,1389000
409B,30,26.28,25,0.0681,0.05106,0.05065,0.06,2047000,1389000
409B,30,26.28,25,0.1,0.0055407,0.098655,0.06,2047000,1389000
409B,30,26.28,25,0.147,0.034608,0.16484,0.06,2047000,1389000
409B,30,26.28,25,0.215,0.0052709,0.231,0.06,2047000,1389000
409B,30,26.28,25,0.316,0.062529,0.3503,0.06,2047000,1389000
409B,30,26.28,25,0.464,0.021592,0.52783,0.06,2047000,1389000
409B,30,26.28,25,0.681,0.050946,0.71895,0.06,2047000,1389000
409B,30,26.28,25,1,0.090817,1.0694,0.06,2047000,1389000
409B,30,26.28,25,1.47,0.047135,1.5788,0.06,2047000,1389000
409B,30,26.28,25,2.15,0.091363,2.3257,0.06,2047000,1389000
409B,30,26.28,25,3.16,0.10099,3.3561,0.06,2047000,1389000
409B,30,26.28,25,4.64,0.16016,4.9357,0.06,2047000,1389000
409B,30,26.28,25,6.81,0.22411,7.2672,0.06,2047000,1389000
409B,30,26.28,25,10,0.3706,10.643,0.06,2047000,1389000
409B,30,26.28,25,14.7,0.75869,15.698,0.06,2047000,1389000
409B,30,26.28,25,21.5,1.4188,23.39,0.06,2047000,1389000
409B,30,26.28,25,31.6,1.3654,31.524,0.06,2047000,1389000
409B,30,26.28,25,46.4,2.4198,44.073,0.06,2047000,1389000
409B,30,26.28,25,68.1,2.3927,59.709,0.06,2047000,1389000
409B,30,26.28,25,100,0.0036987,73.974,0.06,2047000,1389000
409B,30,26.28,30,0.01,0.29451,0.054737,0.06,2047000,1389000
409B,30,26.28,30,0.0147,2.43E-06,0.048542,0.06,2047000,1389000
409B,30,26.28,30,0.0215,0.0066609,0.028382,0.06,2047000,1389000
409B,30,26.28,30,0.0316,0.022124,0.019702,0.06,2047000,1389000
409B,30,26.28,30,0.0464,0.0065583,0.068481,0.06,2047000,1389000
409B,30,26.28,30,0.0681,0.043178,0.070316,0.06,2047000,1389000
409B,30,26.28,30,0.1,0.034438,0.10601,0.06,2047000,1389000
409B,30,26.28,30,0.147,0.027342,0.19197,0.06,2047000,1389000
409B,30,26.28,30,0.215,0.056822,0.24926,0.06,2047000,1389000
409B,30,26.28,30,0.316,0.030688,0.34677,0.06,2047000,1389000
409B,30,26.28,30,0.464,0.038845,0.50576,0.06,2047000,1389000
409B,30,26.28,30,0.681,0.022278,0.74724,0.06,2047000,1389000
409B,30,26.28,30,1,0.056351,1.0883,0.06,2047000,1389000
409B,30,26.28,30,1.47,0.069278,1.5509,0.06,2047000,1389000
409B,30,26.28,30,2.15,0.11252,2.2953,0.06,2047000,1389000
409B,30,26.28,30,3.16,0.18398,3.3383,0.06,2047000,1389000
409B,30,26.28,30,4.64,0.26327,4.858,0.06,2047000,1389000
409B,30,26.28,30,6.81,0.54194,7.2126,0.06,2047000,1389000
409B,30,26.28,30,10,0.97117,10.504,0.06,2047000,1389000
409B,30,26.28,30,14.7,1.9611,15.58,0.06,2047000,1389000
409B,30,26.28,30,21.5,3.9597,23.177,0.06,2047000,1389000
409B,30,26.28,30,31.6,7.0968,31.421,0.06,2047000,1389000
409B,30,26.28,30,46.4,13.924,44.462,0.06,2047000,1389000
409B,30,26.28,30,68.1,27.81,60.698,0.06,2047000,1389000
409B,30,26.28,30,100,50.423,80.115,0.06,2047000,1389000
409B,30,26.28,35,0.01,0.12285,0.064216,0.06,2047000,1389000
409B,30,26.28,35,0.0147,0.014224,0.0063127,0.06,2047000,1389000
409B,30,26.28,35,0.0215,2.28E-06,0.04559,0.06,2047000,1389000
409B,30,26.28,35,0.0316,2.21E-06,0.044123,0.06,2047000,1389000
409B,30,26.28,35,0.0464,2.94E-06,0.05871,0.06,2047000,1389000
409B,30,26.28,35,0.0681,4.72E-06,0.094326,0.06,2047000,1389000
409B,30,26.28,35,0.1,5.05E-06,0.10102,0.06,2047000,1389000
409B,30,26.28,35,0.147,0.00062441,0.15655,0.06,2047000,1389000
409B,30,26.28,35,0.215,1.04E-05,0.20873,0.06,2047000,1389000
409B,30,26.28,35,0.316,1.56E-05,0.31171,0.06,2047000,1389000
409B,30,26.28,35,0.464,2.40E-05,0.48022,0.06,2047000,1389000
409B,30,26.28,35,0.681,3.42E-05,0.68386,0.06,2047000,1389000
409B,30,26.28,35,1,0.0045766,0.98092,0.06,2047000,1389000
409B,30,26.28,35,1.47,0.039997,1.4431,0.06,2047000,1389000
409B,30,26.28,35,2.15,0.08758,2.1341,0.06,2047000,1389000
409B,30,26.28,35,3.16,0.16064,3.0763,0.06,2047000,1389000
409B,30,26.28,35,4.64,0.28478,4.5074,0.06,2047000,1389000
409B,30,26.28,35,6.81,0.49329,6.6222,0.06,2047000,1389000
409B,30,26.28,35,10,1.0009,9.6907,0.06,2047000,1389000
409B,30,26.28,35,14.7,2.0384,14.337,0.06,2047000,1389000
409B,30,26.28,35,21.5,4.0744,21.424,0.06,2047000,1389000
409B,30,26.28,35,31.6,7.2308,28.868,0.06,2047000,1389000
409B,30,26.28,35,46.4,14.32,40.878,0.06,2047000,1389000
409B,30,26.28,35,68.1,28.62,56.828,0.06,2047000,1389000
409B,30,26.28,35,100,54.411,73.626,0.06,2047000,1389000
409C,30,30.75,15,0.01,0.3885,0.50062,0.06,2921000,2920000
409C,30,30.75,15,0.0147,0.033498,0.72923,0.06,2921000,2920000
409C,30,30.75,15,0.0215,0.092053,1.0141,0.06,2921000,2920000
409C,30,30.75,15,0.0316,0.11254,1.4544,0.06,2921000,2920000
409C,30,30.75,15,0.0464,0.16051,2.2286,0.06,2921000,2920000
409C,30,30.75,15,0.0681,0.20336,3.1448,0.06,2921000,2920000
409C,30,30.75,15,0.1,0.2293,4.6192,0.06,2921000,2920000
409C,30,30.75,15,0.147,0.36924,6.6933,0.06,2921000,2920000
409C,30,30.75,15,0.215,0.56987,9.7912,0.06,2921000,2920000
409C,30,30.75,15,0.316,1.0714,14.193,0.06,2921000,2920000
409C,30,30.75,15,0.464,2.0374,20.641,0.06,2921000,2920000
409C,30,30.75,15,0.681,3.9029,29.894,0.06,2921000,2920000
409C,30,30.75,15,1,7.6115,42.818,0.06,2921000,2920000
409C,30,30.75,15,1.47,14.769,60.372,0.06,2921000,2920000
409C,30,30.75,15,2.15,27.681,82.686,0.06,2921000,2920000
409C,30,30.75,15,3.16,49.115,108.31,0.06,2921000,2920000
409C,30,30.75,15,4.64,80.673,134.42,0.06,2921000,2920000
409C,30,30.75,15,6.81,121.99,157.06,0.06,2921000,2920000
409C,30,30.75,15,10,170.12,173.16,0.06,2921000,2920000
409C,30,30.75,15,14.7,221.34,182.06,0.06,2921000,2920000
409C,30,30.75,15,21.5,272.08,184.97,0.06,2921000,2920000
409C,30,30.75,15,31.6,318.16,180.41,0.06,2921000,2920000
409C,30,30.75,15,46.4,358.06,173.97,0.06,2921000,2920000
409C,30,30.75,15,68.1,387.26,164.29,0.06,2921000,2920000
409C,30,30.75,15,100,392.74,151.79,0.06,2921000,2920000
409C,30,30.75,20,0.01,0.075252,0.66597,0.06,2921000,2920000
409C,30,30.75,20,0.0147,0.18536,0.7184,0.06,2921000,2920000
409C,30,30.75,20,0.0215,0.05918,1.1488,0.06,2921000,2920000
409C,30,30.75,20,0.0316,0.0784,1.6752,0.06,2921000,2920000
409C,30,30.75,20,0.0464,0.12294,2.439,0.06,2921000,2920000
409C,30,30.75,20,0.0681,0.16234,3.5679,0.06,2921000,2920000
409C,30,30.75,20,0.1,0.24299,5.1823,0.06,2921000,2920000
409C,30,30.75,20,0.147,0.4055,7.5399,0.06,2921000,2920000
409C,30,30.75,20,0.215,0.70615,10.947,0.06,2921000,2920000
409C,30,30.75,20,0.316,1.2849,15.997,0.06,2921000,2920000
409C,30,30.75,20,0.464,2.4424,23.258,0.06,2921000,2920000
409C,30,30.75,20,0.681,4.7347,33.507,0.06,2921000,2920000
409C,30,30.75,20,1,9.2765,47.76,0.06,2921000,2920000
409C,30,30.75,20,1.47,17.84,66.801,0.06,2921000,2920000
409C,30,30.75,20,2.15,33.079,90.304,0.06,2921000,2920000
409C,30,30.75,20,3.16,57.371,116.67,0.06,2921000,2920000
409C,30,30.75,20,4.64,91.944,142.24,0.06,2921000,2920000
409C,30,30.75,20,6.81,135.67,163.4,0.06,2921000,2920000
409C,30,30.75,20,10,185.16,177.72,0.06,2921000,2920000
409C,30,30.75,20,14.7,236.52,184.86,0.06,2921000,2920000
409C,30,30.75,20,21.5,286.03,186.3,0.06,2921000,2920000
409C,30,30.75,20,31.6,328.76,180.56,0.06,2921000,2920000
409C,30,30.75,20,46.4,362.78,173.17,0.06,2921000,2920000
409C,30,30.75,20,68.1,378.13,163.2,0.06,2921000,2920000
409C,30,30.75,20,100,357,150.32,0.06,2921000,2920000
409C,30,30.75,25,0.01,0.036444,0.5852,0.06,2921000,2920000
409C,30,30.75,25,0.0147,0.0056643,0.88889,0.06,2921000,2920000
409C,30,30.75,25,0.0215,0.078102,1.233,0.06,2921000,2920000
409C,30,30.75,25,0.0316,0.074476,1.8195,0.06,2921000,2920000
409C,30,30.75,25,0.0464,0.11092,2.6136,0.06,2921000,2920000
409C,30,30.75,25,0.0681,0.17549,3.8075,0.06,2921000,2920000
409C,30,30.75,25,0.1,0.28974,5.5443,0.06,2921000,2920000
409C,30,30.75,25,0.147,0.42104,8.0264,0.06,2921000,2920000
409C,30,30.75,25,0.215,0.75511,11.714,0.06,2921000,2920000
409C,30,30.75,25,0.316,1.4377,16.972,0.06,2921000,2920000
409C,30,30.75,25,0.464,2.7212,24.586,0.06,2921000,2920000
409C,30,30.75,25,0.681,5.2865,35.417,0.06,2921000,2920000
409C,30,30.75,25,1,10.328,50.293,0.06,2921000,2920000
409C,30,30.75,25,1.47,19.686,69.962,0.06,2921000,2920000
409C,30,30.75,25,2.15,36.077,94.087,0.06,2921000,2920000
409C,30,30.75,25,3.16,61.738,120.64,0.06,2921000,2920000
409C,30,30.75,25,4.64,97.69,145.8,0.06,2921000,2920000
409C,30,30.75,25,6.81,142.55,166.3,0.06,2921000,2920000
409C,30,30.75,25,10,192.73,179.86,0.06,2921000,2920000
409C,30,30.75,25,14.7,244.55,186.23,0.06,2921000,2920000
409C,30,30.75,25,21.5,294.8,186.69,0.06,2921000,2920000
409C,30,30.75,25,31.6,338.05,181.49,0.06,2921000,2920000
409C,30,30.75,25,46.4,372.57,173.39,0.06,2921000,2920000
409C,30,30.75,25,68.1,390.45,163.04,0.06,2921000,2920000
409C,30,30.75,25,100,374.89,148.47,0.06,2921000,2920000
409C,30,30.75,30,0.01,0.050783,0.60115,0.06,2921000,2920000
409C,30,30.75,30,0.0147,0.040814,0.86453,0.06,2921000,2920000
409C,30,30.75,30,0.0215,0.072667,1.2229,0.06,2921000,2920000
409C,30,30.75,30,0.0316,0.079505,1.7767,0.06,2921000,2920000
409C,30,30.75,30,0.0464,0.10211,2.5593,0.06,2921000,2920000
409C,30,30.75,30,0.0681,0.16323,3.6822,0.06,2921000,2920000
409C,30,30.75,30,0.1,0.27755,5.3409,0.06,2921000,2920000
409C,30,30.75,30,0.147,0.46309,7.7081,0.06,2921000,2920000
409C,30,30.75,30,0.215,0.78785,11.127,0.06,2921000,2920000
409C,30,30.75,30,0.316,1.414,16.161,0.06,2921000,2920000
409C,30,30.75,30,0.464,2.5692,23.349,0.06,2921000,2920000
409C,30,30.75,30,0.681,4.978,33.493,0.06,2921000,2920000
409C,30,30.75,30,1,9.6285,47.562,0.06,2921000,2920000
409C,30,30.75,30,1.47,18.239,66.302,0.06,2921000,2920000
409C,30,30.75,30,2.15,33.309,89.48,0.06,2921000,2920000
409C,30,30.75,30,3.16,57.246,115.49,0.06,2921000,2920000
409C,30,30.75,30,4.64,91.308,140.7,0.06,2921000,2920000
409C,30,30.75,30,6.81,134.5,161.89,0.06,2921000,2920000
409C,30,30.75,30,10,183.86,176.44,0.06,2921000,2920000
409C,30,30.75,30,14.7,235.79,183.88,0.06,2921000,2920000
409C,30,30.75,30,21.5,287.19,185.55,0.06,2921000,2920000
409C,30,30.75,30,31.6,334.2,179.96,0.06,2921000,2920000
409C,30,30.75,30,46.4,376.48,172.47,0.06,2921000,2920000
409C,30,30.75,30,68.1,410.94,161.56,0.06,2921000,2920000
409C,30,30.75,30,100,428.39,148.43,0.06,2921000,2920000
409C,30,30.75,35,0.01,0.044572,0.55711,0.06,2921000,2920000
409C,30,30.75,35,0.0147,0.026884,0.75217,0.06,2921000,2920000
409C,30,30.75,35,0.0215,0.036506,1.0386,0.06,2921000,2920000
409C,30,30.75,35,0.0316,0.088488,1.4178,0.06,2921000,2920000
409C,30,30.75,35,0.0464,0.11591,2.0667,0.06,2921000,2920000
409C,30,30.75,35,0.0681,0.1333,2.9769,0.06,2921000,2920000
409C,30,30.75,35,0.1,0.2243,4.2631,0.06,2921000,2920000
409C,30,30.75,35,0.147,0.35569,6.1095,0.06,2921000,2920000
409C,30,30.75,35,0.215,0.58121,8.764,0.06,2921000,2920000
409C,30,30.75,35,0.316,0.98843,12.655,0.06,2921000,2920000
409C,30,30.75,35,0.464,1.8266,18.193,0.06,2921000,2920000
409C,30,30.75,35,0.681,3.4603,26.228,0.06,2921000,2920000
409C,30,30.75,35,1,6.6135,37.411,0.06,2921000,2920000
409C,30,30.75,35,1.47,12.632,52.55,0.06,2921000,2920000
409C,30,30.75,35,2.15,23.366,71.913,0.06,2921000,2920000
409C,30,30.75,35,3.16,41.05,94.68,0.06,2921000,2920000
409C,30,30.75,35,4.64,67.476,118.83,0.06,2921000,2920000
409C,30,30.75,35,6.81,102.92,141.35,0.06,2921000,2920000
409C,30,30.75,35,10,146.07,159.21,0.06,2921000,2920000
409C,30,30.75,35,14.7,194,171.02,0.06,2921000,2920000
409C,30,30.75,35,21.5,243.5,176.77,0.06,2921000,2920000
409C,30,30.75,35,31.6,290.62,174.52,0.06,2921000,2920000
409C,30,30.75,35,46.4,335.2,169.09,0.06,2921000,2920000
409C,30,30.75,35,68.1,374,160.44,0.06,2921000,2920000
409C,30,30.75,35,100,401.21,148.2,0.06,2921000,2920000
410A,50,30.43,15,0.01,0.13558,0.065388,0.06,4755000,4765000
410A,50,30.43,15,0.0147,0.14259,0.03853,0.06,4755000,4765000
410A,50,30.43,15,0.0215,0.13379,0.085016,0.06,4755000,4765000
410A,50,30.43,15,0.0316,0.13323,0.14428,0.06,4755000,4765000
410A,50,30.43,15,0.0464,0.13276,0.21118,0.06,4755000,4765000
410A,50,30.43,15,0.0681,0.15226,0.29747,0.06,4755000,4765000
410A,50,30.43,15,0.1,0.1299,0.42428,0.06,4755000,4765000
410A,50,30.43,15,0.147,0.13324,0.62947,0.06,4755000,4765000
410A,50,30.43,15,0.215,0.16586,0.93573,0.06,4755000,4765000
410A,50,30.43,15,0.316,0.18584,1.3532,0.06,4755000,4765000
410A,50,30.43,15,0.464,0.22036,1.952,0.06,4755000,4765000
410A,50,30.43,15,0.681,0.26151,2.8654,0.06,4755000,4765000
410A,50,30.43,15,1,0.41565,4.1948,0.06,4755000,4765000
410A,50,30.43,15,1.47,0.58099,6.0847,0.06,4755000,4765000
410A,50,30.43,15,2.15,0.96779,8.8004,0.06,4755000,4765000
410A,50,30.43,15,3.16,1.6513,12.659,0.06,4755000,4765000
410A,50,30.43,15,4.64,2.9026,18.133,0.06,4755000,4765000
410A,50,30.43,15,6.81,5.3951,25.578,0.06,4755000,4765000
410A,50,30.43,15,10,9.6981,35.56,0.06,4755000,4765000
410A,50,30.43,15,14.7,16.754,48.079,0.06,4755000,4765000
410A,50,30.43,15,21.5,26.645,61.38,0.06,4755000,4765000
410A,50,30.43,15,31.6,40.472,75.76,0.06,4755000,4765000
410A,50,30.43,15,46.4,55.499,89.038,0.06,4755000,4765000
410A,50,30.43,15,68.1,66.676,98.845,0.06,4755000,4765000
410A,50,30.43,15,100,60.332,103.38,0.06,4755000,4765000
410A,50,30.43,20,0.01,0.11473,0.018842,0.06,4755000,4765000
410A,50,30.43,20,0.0147,0.1352,0.066538,0.06,4755000,4765000
410A,50,30.43,20,0.0215,0.12616,0.1183,0.06,4755000,4765000
410A,50,30.43,20,0.0316,0.13452,0.15733,0.06,4755000,4765000
410A,50,30.43,20,0.0464,0.11426,0.22345,0.06,4755000,4765000
410A,50,30.43,20,0.0681,0.10676,0.36093,0.06,4755000,4765000
410A,50,30.43,20,0.1,0.12376,0.50905,0.06,4755000,4765000
410A,50,30.43,20,0.147,0.14111,0.7716,0.06,4755000,4765000
410A,50,30.43,20,0.215,0.18823,1.0694,0.06,4755000,4765000
410A,50,30.43,20,0.316,0.21582,1.5599,0.06,4755000,4765000
410A,50,30.43,20,0.464,0.24173,2.2143,0.06,4755000,4765000
410A,50,30.43,20,0.681,0.36797,3.2209,0.06,4755000,4765000
410A,50,30.43,20,1,0.47597,4.6133,0.06,4755000,4765000
410A,50,30.43,20,1.47,0.79752,6.676,0.06,4755000,4765000
410A,50,30.43,20,2.15,1.322,9.5224,0.06,4755000,4765000
410A,50,30.43,20,3.16,2.231,13.641,0.06,4755000,4765000
410A,50,30.43,20,4.64,3.6167,19.376,0.06,4755000,4765000
410A,50,30.43,20,6.81,6.284,27.139,0.06,4755000,4765000
410A,50,30.43,20,10,11.018,37.521,0.06,4755000,4765000
410A,50,30.43,20,14.7,18.798,50.398,0.06,4755000,4765000
410A,50,30.43,20,21.5,29.897,64.152,0.06,4755000,4765000
410A,50,30.43,20,31.6,44.842,78.948,0.06,4755000,4765000
410A,50,30.43,20,46.4,62.002,92.997,0.06,4755000,4765000
410A,50,30.43,20,68.1,77.291,104.57,0.06,4755000,4765000
410A,50,30.43,20,100,78.713,113.47,0.06,4755000,4765000
410A,50,30.43,25,0.01,0.12266,0.059021,0.06,4755000,4765000
410A,50,30.43,25,0.0147,0.31149,0.18344,0.06,4755000,4765000
410A,50,30.43,25,0.0215,0.17756,0.18849,0.06,4755000,4765000
410A,50,30.43,25,0.0316,0.20841,0.24412,0.06,4755000,4765000
410A,50,30.43,25,0.0464,0.26613,0.32786,0.06,4755000,4765000
410A,50,30.43,25,0.0681,0.2746,0.43323,0.06,4755000,4765000
410A,50,30.43,25,0.1,0.28858,0.62304,0.06,4755000,4765000
410A,50,30.43,25,0.147,0.31849,0.88793,0.06,4755000,4765000
410A,50,30.43,25,0.215,0.36043,1.2498,0.06,4755000,4765000
410A,50,30.43,25,0.316,0.44261,1.7911,0.06,4755000,4765000
410A,50,30.43,25,0.464,0.51211,2.5062,0.06,4755000,4765000
410A,50,30.43,25,0.681,0.66146,3.5824,0.06,4755000,4765000
410A,50,30.43,25,1,0.85618,5.0312,0.06,4755000,4765000
410A,50,30.43,25,1.47,1.1627,7.1995,0.06,4755000,4765000
410A,50,30.43,25,2.15,1.7298,10.226,0.06,4755000,4765000
410A,50,30.43,25,3.16,2.6467,14.383,0.06,4755000,4765000
410A,50,30.43,25,4.64,4.3186,20.365,0.06,4755000,4765000
410A,50,30.43,25,6.81,7.2339,28.349,0.06,4755000,4765000
410A,50,30.43,25,10,12.313,39.024,0.06,4755000,4765000
410A,50,30.43,25,14.7,20.235,52.065,0.06,4755000,4765000
410A,50,30.43,25,21.5,31.293,66.075,0.06,4755000,4765000
410A,50,30.43,25,31.6,45.875,80.525,0.06,4755000,4765000
410A,50,30.43,25,46.4,62.061,95.17,0.06,4755000,4765000
410A,50,30.43,25,68.1,74.72,102.33,0.06,4755000,4765000
410A,50,30.43,25,100,67.894,108.94,0.06,4755000,4765000
410A,50,30.43,30,0.01,0.15187,0.12652,0.06,4755000,4765000
410A,50,30.43,30,0.0147,0.13337,0.13755,0.06,4755000,4765000
410A,50,30.43,30,0.0215,0.16019,0.16921,0.06,4755000,4765000
410A,50,30.43,30,0.0316,0.1953,0.20276,0.06,4755000,4765000
410A,50,30.43,30,0.0464,0.14953,0.3472,0.06,4755000,4765000
410A,50,30.43,30,0.0681,0.23381,0.50934,0.06,4755000,4765000
410A,50,30.43,30,0.1,0.26147,0.69446,0.06,4755000,4765000
410A,50,30.43,30,0.147,0.26605,0.96989,0.06,4755000,4765000
410A,50,30.43,30,0.215,0.32874,1.3631,0.06,4755000,4765000
410A,50,30.43,30,0.316,0.38251,1.9133,0.06,4755000,4765000
410A,50,30.43,30,0.464,0.49268,2.6498,0.06,4755000,4765000
410A,50,30.43,30,0.681,0.62072,3.7633,0.06,4755000,4765000
410A,50,30.43,30,1,0.88333,5.2925,0.06,4755000,4765000
410A,50,30.43,30,1.47,1.2238,7.502,0.06,4755000,4765000
410A,50,30.43,30,2.15,1.8236,10.573,0.06,4755000,4765000
410A,50,30.43,30,3.16,2.8845,14.978,0.06,4755000,4765000
410A,50,30.43,30,4.64,4.5711,20.923,0.06,4755000,4765000
410A,50,30.43,30,6.81,7.6768,29.052,0.06,4755000,4765000
410A,50,30.43,30,10,12.757,39.633,0.06,4755000,4765000
410A,50,30.43,30,14.7,20.75,52.756,0.06,4755000,4765000
410A,50,30.43,30,21.5,31.639,66.416,0.06,4755000,4765000
410A,50,30.43,30,31.6,45.974,80.944,0.06,4755000,4765000
410A,50,30.43,30,46.4,60.873,94.065,0.06,4755000,4765000
410A,50,30.43,30,68.1,69.469,103.73,0.06,4755000,4765000
410A,50,30.43,30,100,59.405,104.95,0.06,4755000,4765000
410A,50,30.43,35,0.01,0.50986,0.11943,0.06,4755000,4765000
410A,50,30.43,35,0.0147,1.82E-05,0.36411,0.06,4755000,4765000
410A,50,30.43,35,0.0215,0.079205,0.081203,0.06,4755000,4765000
410A,50,30.43,35,0.0316,0.11562,0.24591,0.06,4755000,4765000
410A,50,30.43,35,0.0464,0.12088,0.39375,0.06,4755000,4765000
410A,50,30.43,35,0.0681,0.19416,0.54384,0.06,4755000,4765000
410A,50,30.43,35,0.1,0.20568,0.74596,0.06,4755000,4765000
410A,50,30.43,35,0.147,0.26443,1.0313,0.06,4755000,4765000
410A,50,30.43,35,0.215,0.31209,1.4397,0.06,4755000,4765000
410A,50,30.43,35,0.316,0.3919,1.9464,0.06,4755000,4765000
410A,50,30.43,35,0.464,0.51474,2.6839,0.06,4755000,4765000
410A,50,30.43,35,0.681,0.69133,3.7907,0.06,4755000,4765000
410A,50,30.43,35,1,0.91886,5.2709,0.06,4755000,4765000
410A,50,30.43,35,1.47,1.3405,7.4107,0.06,4755000,4765000
410A,50,30.43,35,2.15,1.9513,10.483,0.06,4755000,4765000
410A,50,30.43,35,3.16,2.993,14.752,0.06,4755000,4765000
410A,50,30.43,35,4.64,4.8544,20.437,0.06,4755000,4765000
410A,50,30.43,35,6.81,7.7994,28.184,0.06,4755000,4765000
410A,50,30.43,35,10,12.673,38.339,0.06,4755000,4765000
410A,50,30.43,35,14.7,20.396,50.89,0.06,4755000,4765000
410A,50,30.43,35,21.5,30.528,64.033,0.06,4755000,4765000
410A,50,30.43,35,31.6,43.887,78.075,0.06,4755000,4765000
410A,50,30.43,35,46.4,57.071,90.876,0.06,4755000,4765000
410A,50,30.43,35,68.1,64.115,100.45,0.06,4755000,4765000
410A,50,30.43,35,100,49.464,99.993,0.06,4755000,4765000
410B,50,27.51,15,0.01,0.089939,0.0010698,0.06,3784000,3782000
410B,50,27.51,15,0.0147,0.14355,0.087274,0.06,3784000,3782000
410B,50,27.51,15,0.0215,0.036294,0.13037,0.06,3784000,3782000
410B,50,27.51,15,0.0316,1.69E-06,0.033795,0.06,3784000,3782000
410B,50,27.51,15,0.0464,0.074279,0.090571,0.06,3784000,3782000
410B,50,27.51,15,0.0681,3.49E-06,0.06983,0.06,3784000,3782000
410B,50,27.51,15,0.1,0.022752,0.12621,0.06,3784000,3782000
410B,50,27.51,15,0.147,0.0067873,0.20015,0.06,3784000,3782000
410B,50,27.51,15,0.215,0.040096,0.29291,0.06,3784000,3782000
410B,50,27.51,15,0.316,0.029446,0.40831,0.06,3784000,3782000
410B,50,27.51,15,0.464,0.059834,0.58113,0.06,3784000,3782000
410B,50,27.51,15,0.681,0.053207,0.89025,0.06,3784000,3782000
410B,50,27.51,15,1,0.015718,1.3127,0.06,3784000,3782000
410B,50,27.51,15,1.47,0.078873,1.9025,0.06,3784000,3782000
410B,50,27.51,15,2.15,0.13382,2.7885,0.06,3784000,3782000
410B,50,27.51,15,3.16,0.30731,4.1567,0.06,3784000,3782000
410B,50,27.51,15,4.64,0.53519,5.9576,0.06,3784000,3782000
410B,50,27.51,15,6.81,1.0695,8.6179,0.06,3784000,3782000
410B,50,27.51,15,10,2.1118,12.388,0.06,3784000,3782000
410B,50,27.51,15,14.7,4.0707,17.65,0.06,3784000,3782000
410B,50,27.51,15,21.5,7.5389,24.733,0.06,3784000,3782000
410B,50,27.51,15,31.6,12.153,31.295,0.06,3784000,3782000
410B,50,27.51,15,46.4,19.983,39.777,0.06,3784000,3782000
410B,50,27.51,15,68.1,30.27,48.668,0.06,3784000,3782000
410B,50,27.51,15,100,42.112,54.529,0.06,3784000,3782000
410B,50,27.51,20,0.01,0.018075,0.013476,0.06,3784000,3782000
410B,50,27.51,20,0.0147,0.015648,0.0026791,0.06,3784000,3782000
410B,50,27.51,20,0.0215,0.028323,0.040306,0.06,3784000,3782000
410B,50,27.51,20,0.0316,0.034348,0.057176,0.06,3784000,3782000
410B,50,27.51,20,0.0464,0.0615,0.083687,0.06,3784000,3782000
410B,50,27.51,20,0.0681,0.020439,0.089881,0.06,3784000,3782000
410B,50,27.51,20,0.1,0.037878,0.12082,0.06,3784000,3782000
410B,50,27.51,20,0.147,0.036737,0.19551,0.06,3784000,3782000
410B,50,27.51,20,0.215,0.0053903,0.30261,0.06,3784000,3782000
410B,50,27.51,20,0.316,0.031815,0.41872,0.06,3784000,3782000
410B,50,27.51,20,0.464,0.03877,0.64351,0.06,3784000,3782000
410B,50,27.51,20,0.681,0.028829,0.95796,0.06,3784000,3782000
410B,50,27.51,20,1,0.036508,1.4242,0.06,3784000,3782000
410B,50,27.51,20,1.47,0.086426,2.0833,0.06,3784000,3782000
410B,50,27.51,20,2.15,0.10362,3.0298,0.06,3784000,3782000
410B,50,27.51,20,3.16,0.2119,4.4622,0.06,3784000,3782000
410B,50,27.51,20,4.64,0.47019,6.4665,0.06,3784000,3782000
410B,50,27.51,20,6.81,0.91973,9.3913,0.06,3784000,3782000
410B,50,27.51,20,10,1.789,13.435,0.06,3784000,3782000
410B,50,27.51,20,14.7,3.233,19.05,0.06,3784000,3782000
410B,50,27.51,20,21.5,5.3413,26.434,0.06,3784000,3782000
410B,50,27.51,20,31.6,7.0315,33.323,0.06,3784000,3782000
410B,50,27.51,20,46.4,7.71,42.161,0.06,3784000,3782000
410B,50,27.51,20,68.1,1.8821,51.236,0.06,3784000,3782000
410B,50,27.51,20,100,0.0029037,58.074,0.06,3784000,3782000
410B,50,27.51,25,0.01,0.093211,0.0014734,0.06,3784000,3782000
410B,50,27.51,25,0.0147,0.034291,0.0035201,0.06,3784000,3782000
410B,50,27.51,25,0.0215,0.043612,0.0603,0.06,3784000,3782000
410B,50,27.51,25,0.0316,0.018522,0.074198,0.06,3784000,3782000
410B,50,27.51,25,0.0464,0.055072,0.069991,0.06,3784000,3782000
410B,50,27.51,25,0.0681,0.016436,0.10695,0.06,3784000,3782000
410B,50,27.51,25,0.1,0.042393,0.16112,0.06,3784000,3782000
410B,50,27.51,25,0.147,0.046194,0.24033,0.06,3784000,3782000
410B,50,27.51,25,0.215,0.022885,0.35403,0.06,3784000,3782000
410B,50,27.51,25,0.316,0.026756,0.50603,0.06,3784000,3782000
410B,50,27.51,25,0.464,0.061879,0.75973,0.06,3784000,3782000
410B,50,27.51,25,0.681,0.047668,1.1186,0.06,3784000,3782000
410B,50,27.51,25,1,0.1255,1.6059,0.06,3784000,3782000
410B,50,27.51,25,1.47,0.12382,2.3077,0.06,3784000,3782000
410B,50,27.51,25,2.15,0.20273,3.4274,0.06,3784000,3782000
410B,50,27.51,25,3.16,0.41719,5.035,0.06,3784000,3782000
410B,50,27.51,25,4.64,0.81377,7.3347,0.06,3784000,3782000
410B,50,27.51,25,6.81,1.6119,10.51,0.06,3784000,3782000
410B,50,27.51,25,10,3.2106,14.991,0.06,3784000,3782000
410B,50,27.51,25,14.7,5.8584,21.042,0.06,3784000,3782000
410B,50,27.51,25,21.5,10.479,28.862,0.06,3784000,3782000
410B,50,27.51,25,31.6,17.113,36.31,0.06,3784000,3782000
410B,50,27.51,25,46.4,27.132,45.738,0.06,3784000,3782000
410B,50,27.51,25,68.1,41.827,55.676,0.06,3784000,3782000
410B,50,27.51,25,100,60.803,63.076,0.06,3784000,3782000
410B,50,27.51,30,0.01,1.65E-06,0.032952,0.06,3784000,3782000
410B,50,27.51,30,0.0147,1.31E-06,0.026133,0.06,3784000,3782000
410B,50,27.51,30,0.0215,2.53E-06,0.050526,0.06,3784000,3782000
410B,50,27.51,30,0.0316,4.62E-06,0.092491,0.06,3784000,3782000
410B,50,27.51,30,0.0464,0.0081329,0.1032,0.06,3784000,3782000
410B,50,27.51,30,0.0681,0.0036923,0.132,0.06,3784000,3782000
410B,50,27.51,30,0.1,1.03E-05,0.20568,0.06,3784000,3782000
410B,50,27.51,30,0.147,0.0054409,0.26287,0.06,3784000,3782000
410B,50,27.51,30,0.215,2.09E-05,0.41854,0.06,3784000,3782000
410B,50,27.51,30,0.316,3.16E-05,0.63198,0.06,3784000,3782000
410B,50,27.51,30,0.464,0.015323,0.89422,0.06,3784000,3782000
410B,50,27.51,30,0.681,0.026437,1.308,0.06,3784000,3782000
410B,50,27.51,30,1,0.04365,1.8989,0.06,3784000,3782000
410B,50,27.51,30,1.47,0.12749,2.7666,0.06,3784000,3782000
410B,50,27.51,30,2.15,0.20664,4.0621,0.06,3784000,3782000
410B,50,27.51,30,3.16,0.49773,5.9684,0.06,3784000,3782000
410B,50,27.51,30,4.64,0.96855,8.4785,0.06,3784000,3782000
410B,50,27.51,30,6.81,1.9985,12.222,0.06,3784000,3782000
410B,50,27.51,30,10,3.7858,17.195,0.06,3784000,3782000
410B,50,27.51,30,14.7,6.4677,23.791,0.06,3784000,3782000
410B,50,27.51,30,21.5,10.897,32.242,0.06,3784000,3782000
410B,50,27.51,30,31.6,15.72,40.374,0.06,3784000,3782000
410B,50,27.51,30,46.4,23.181,50.187,0.06,3784000,3782000
410B,50,27.51,30,68.1,28.658,58.613,0.06,3784000,3782000
410B,50,27.51,30,100,28.448,63.766,0.06,3784000,3782000
410B,50,27.51,35,0.01,0.73677,0.5352,0.06,3784000,3782000
410B,50,27.51,35,0.0147,0.22261,0.24182,0.06,3784000,3782000
410B,50,27.51,35,0.0215,1.08E-05,0.21622,0.06,3784000,3782000
410B,50,27.51,35,0.0316,8.10E-06,0.16191,0.06,3784000,3782000
410B,50,27.51,35,0.0464,0.0029325,0.1076,0.06,3784000,3782000
410B,50,27.51,35,0.0681,7.58E-06,0.15151,0.06,3784000,3782000
410B,50,27.51,35,0.1,1.15E-05,0.23031,0.06,3784000,3782000
410B,50,27.51,35,0.147,1.69E-05,0.33736,0.06,3784000,3782000
410B,50,27.51,35,0.215,2.46E-05,0.49141,0.06,3784000,3782000
410B,50,27.51,35,0.316,3.70E-05,0.73925,0.06,3784000,3782000
410B,50,27.51,35,0.464,0.037081,1.0826,0.06,3784000,3782000
410B,50,27.51,35,0.681,0.043773,1.5697,0.06,3784000,3782000
410B,50,27.51,35,1,0.064956,2.3092,0.06,3784000,3782000
410B,50,27.51,35,1.47,0.18735,3.3649,0.06,3784000,3782000
410B,50,27.51,35,2.15,0.43919,4.8291,0.06,3784000,3782000
410B,50,27.51,35,3.16,0.77161,7.0365,0.06,3784000,3782000
410B,50,27.51,35,4.64,1.5779,10.043,0.06,3784000,3782000
410B,50,27.51,35,6.81,2.8569,14.204,0.06,3784000,3782000
410B,50,27.51,35,10,4.9956,19.745,0.06,3784000,3782000
410B,50,27.51,35,14.7,8.6246,26.869,0.06,3784000,3782000
410B,50,27.51,35,21.5,13.898,35.995,0.06,3784000,3782000
410B,50,27.51,35,31.6,20.372,44.78,0.06,3784000,3782000
410B,50,27.51,35,46.4,29.446,54.768,0.06,3784000,3782000
410B,50,27.51,35,68.1,39.645,64.777,0.06,3784000,3782000
410B,50,27.51,35,100,43.76,70.912,0.06,3784000,3782000
410C,50,33.54,15,0.01,11.261,31.388,0.06,5929000,5879000
410C,50,33.54,15,0.0147,19.99,41.631,0.06,5929000,5879000
410C,50,33.54,15,0.0215,31.126,52.006,0.06,5929000,5879000
410C,50,33.54,15,0.0316,45.793,62.18,0.06,5929000,5879000
410C,50,33.54,15,0.0464,63.967,71.353,0.06,5929000,5879000
410C,50,33.54,15,0.0681,84.753,78.506,0.06,5929000,5879000
410C,50,33.54,15,0.1,107.61,83.588,0.06,5929000,5879000
410C,50,33.54,15,0.147,131.22,85.962,0.06,5929000,5879000
410C,50,33.54,15,0.215,154.8,86.021,0.06,5929000,5879000
410C,50,33.54,15,0.316,177.55,84.188,0.06,5929000,5879000
410C,50,33.54,15,0.464,199.06,80.896,0.06,5929000,5879000
410C,50,33.54,15,0.681,219.59,76.924,0.06,5929000,5879000
410C,50,33.54,15,1,238.32,72.557,0.06,5929000,5879000
410C,50,33.54,15,1.47,255.05,68.036,0.06,5929000,5879000
410C,50,33.54,15,2.15,270.38,63.898,0.06,5929000,5879000
410C,50,33.54,15,3.16,284.45,60.442,0.06,5929000,5879000
410C,50,33.54,15,4.64,297.55,57.693,0.06,5929000,5879000
410C,50,33.54,15,6.81,310,55.993,0.06,5929000,5879000
410C,50,33.54,15,10,322,55.212,0.06,5929000,5879000
410C,50,33.54,15,14.7,333.71,55.718,0.06,5929000,5879000
410C,50,33.54,15,21.5,345.26,57.707,0.06,5929000,5879000
410C,50,33.54,15,31.6,355.58,59.063,0.06,5929000,5879000
410C,50,33.54,15,46.4,365.47,62.107,0.06,5929000,5879000
410C,50,33.54,15,68.1,372.4,65.234,0.06,5929000,5879000
410C,50,33.54,15,100,366.93,67.02,0.06,5929000,5879000
410C,50,33.54,20,0.01,20.875,43.351,0.06,5929000,5879000
410C,50,33.54,20,0.0147,33.3,54.651,0.06,5929000,5879000
410C,50,33.54,20,0.0215,49.051,64.937,0.06,5929000,5879000
410C,50,33.54,20,0.0316,67.884,74.287,0.06,5929000,5879000
410C,50,33.54,20,0.0464,89.674,81.679,0.06,5929000,5879000
410C,50,33.54,20,0.0681,113.02,86.459,0.06,5929000,5879000
410C,50,33.54,20,0.1,137.42,88.632,0.06,5929000,5879000
410C,50,33.54,20,0.147,161.99,88.692,0.06,5929000,5879000
410C,50,33.54,20,0.215,185.38,86.553,0.06,5929000,5879000
410C,50,33.54,20,0.316,207.43,82.997,0.06,5929000,5879000
410C,50,33.54,20,0.464,227.9,78.516,0.06,5929000,5879000
410C,50,33.54,20,0.681,246.61,73.585,0.06,5929000,5879000
410C,50,33.54,20,1,263.64,68.692,0.06,5929000,5879000
410C,50,33.54,20,1.47,279.2,64.06,0.06,5929000,5879000
410C,50,33.54,20,2.15,293.43,59.984,0.06,5929000,5879000
410C,50,33.54,20,3.16,306.52,56.599,0.06,5929000,5879000
410C,50,33.54,20,4.64,318.73,54.027,0.06,5929000,5879000
410C,50,33.54,20,6.81,330.35,52.358,0.06,5929000,5879000
410C,50,33.54,20,10,341.62,51.715,0.06,5929000,5879000
410C,50,33.54,20,14.7,352.81,52.215,0.06,5929000,5879000
410C,50,33.54,20,21.5,364.26,53.996,0.06,5929000,5879000
410C,50,33.54,20,31.6,374.93,55.283,0.06,5929000,5879000
410C,50,33.54,20,46.4,386.74,58.043,0.06,5929000,5879000
410C,50,33.54,20,68.1,397.64,61.581,0.06,5929000,5879000
410C,50,33.54,20,100,405.25,61.639,0.06,5929000,5879000
410C,50,33.54,25,0.01,31.643,54.154,0.06,5929000,5879000
410C,50,33.54,25,0.0147,47.81,65.433,0.06,5929000,5879000
410C,50,33.54,25,0.0215,66.896,74.906,0.06,5929000,5879000
410C,50,33.54,25,0.0316,88.545,82.809,0.06,5929000,5879000
410C,50,33.54,25,0.0464,112.35,88.007,0.06,5929000,5879000
410C,50,33.54,25,0.0681,136.98,90.653,0.06,5929000,5879000
